Repository: zmletters/Concrete-Strength-Analysis-and-Prediction-for-Quality-Control-Using-Machine-Learning

# Concrete Strength Analysis and Prediction for Quality Control Using Machine Learning

## 📄 Abstract
Concrete compressive strength is the paramount parameter for ensuring structural safety, yet traditional assessment methods (28-day curing) create significant delays in construction workflows[cite: 104]. This project develops a robust machine learning framework to predict 28-day concrete strength using early-age data (7-day strength) and local environmental variables, overcoming the limitations of static lab testing[cite: 107].

Using a dual-strategy approach (Research Benchmark + Site-Specific Analysis), this study compares five algorithms: **Multiple Linear Regression (MLR), Random Forest, Gradient Boosting, XGBoost, and CatBoost**[cite: 108]. The final solution is a **Hybrid MLR Model** that calibrates theoretical research data with local weather corrections, achieving a Mean Absolute Error (MAE) of **1.86 MPa**[cite: 113].

## 🎯 Project Objectives
1.  **Benchmark Performance:** Establish the theoretical limit of prediction accuracy using a comprehensive research dataset (Yeh, 1998)[cite: 661].
2.  **Local Application:** Analyze site-specific data from a partner company to predict 28-day strength using only 7-day strength and weather data[cite: 780].
3.  **Hybrid Solution:** Develop a "Strength Evolution" strategy that transfers knowledge from research data to the local site using a weather-based correction model[cite: 579].

## 📊 Key Findings (The "Complexity Paradox")
This study revealed a distinct dichotomy in modeling requirements based on the physical domain of the data[cite: 1092]:

| Domain | Best Model | Performance ($R^2$/MAE) | Insight |
| :--- | :--- | :--- | :--- |
| **Chemical Interactions** (Ingredients) | **XGBoost / CatBoost** | $R^2 > 0.90$ | Hydration is non-linear; complex ensembles are required to capture chemical dynamics[cite: 1056]. |
| **Environmental Effects** (Weather) | **Linear Regression (MLR)** | MAE: 1.55 MPa | Weather acts as a simple linear additive factor. Complex models overfitted to noise[cite: 1060]. |
| **Hybrid Strategy** (Research + Local) | **Hybrid MLR** | MAE: 1.86 MPa | Selected as the final solution for its balance of accuracy and "future-proof" robustness[cite: 1102]. |

## 🛠️ Methodology & Strategies

### Strategy A: Research Benchmark
* **Data:** Comprehensive mix design (Cement, Water, Admixtures, etc.)[cite: 559].
* **Outcome:** Gradient Boosting and XGBoost achieved superior accuracy ($R^2 \approx 0.90$), significantly outperforming Linear Regression ($R^2 \approx 0.63$)[cite: 763, 768].

### Strategy B: Pure Local Analysis
* **Data:** Limited features (7-Day Strength + Weather Data) from the local partner[cite: 561].
* **Outcome:** Simple MLR achieved the lowest error (1.55 MPa). Complex boosting models failed (MAE > 2.0 MPa) due to overfitting inherent noise in the small dataset[cite: 790, 831].

### Strategy C: The Hybrid Model (Strength Evolution)
* **Concept:** $Final Prediction = Base (Research) + Correction (Local Weather)$[cite: 629].
* **Outcome:** The Hybrid MLR model reduced the baseline error from 7.13 MPa to 1.86 MPa, validating the transfer learning approach[cite: 924].

## 💻 Tech Stack & Libraries
The project was implemented in **Python** using the following libraries[cite: 591, 593]:
* **Data Processing:** `Pandas`, `NumPy`
* **Visualization:** `Matplotlib`, `Seaborn`
* **Machine Learning:** `Scikit-Learn`, `XGBoost`, `CatBoost`

File: Data/localdataset.csv
Date,Strength_7,Strength_28,avgTemp,Rainfall_Code
01/04/2024,27.66666667,39.33333333,26.8,1
02/04/2024,28.33333333,39.66666667,26.9,0
03/04/2024,26.66666667,38.66666667,27.1,1
04/04/2024,27.33333333,39.66666667,26.5,1
05/04/2024,27,38,26.7,1
06/04/2024,25,38,27.2,0
07/04/2024,26.66666667,39,27.7,0
08/04/2024,25.66666667,37.26666667,27.1,0
10/04/2024,26.66666667,40.33333333,26.4,1
11/04/2024,25.66666667,34.33333333,27.6,0
12/04/2024,26.33333333,32.33333333,26.8,1
13/04/2024,25,34.33333333,26.8,1
14/04/2024,26.66666667,34.33333333,26.6,1
15/04/2024,25.66666667,38,27.6,1
17/04/2024,27.66666667,41.33333333,25.8,1
18/04/2024,25.66666667,40.33333333,26.7,0
19/04/2024,26.33333333,39.33333333,26.9,1
20/04/2024,26.33333333,37,26.9,1
21/04/2024,26.66666667,41.33333333,26.9,1
22/04/2024,25.66666667,40.66666667,26.6,1
24/04/2024,27,38.66666667,27.4,0
25/04/2024,25.66666667,37.33333333,26.6,1
26/04/2024,25.66666667,40.33333333,26.7,0
27/04/2024,27.33333333,39,27.1,0
28/04/2024,25.33333333,37.66666667,27.2,0
29/04/2024,25.66666667,36.66666667,28,0
02/05/2024,26.33333333,34.33333333,26.6,1
03/05/2024,25.33333333,34,27,1
04/05/2024,26.66666667,40.33333333,26,1
05/05/2024,25.66666667,41,26.7,1
06/05/2024,27.66666667,35.33333333,27,1
08/05/2024,26.33333333,34.66666667,26.4,1
09/05/2024,27.66666667,40.66666667,26.9,1
11/05/2024,25.66666667,41,27,1
12/05/2024,26,33,27,1
13/05/2024,26.33333333,31,27.3,1
15/05/2024,26.33333333,39,26.9,1
15/05/2024,25.66666667,33.66666667,26.9,1
16/05/2024,27.66666667,34,26.2,1
17/05/2024,26,40.33333333,27.3,0
18/05/2024,26.33333333,36.66666667,27.2,0
19/05/2024,26,39.33333333,27.9,1
20/05/2024,25.66666667,32.33333333,27.6,1
22/05/2024,26.66666667,37.33333333,26.5,1
23/05/2024,25.66666667,38,27.9,0
24/05/2024,26.33333333,39.66666667,26.7,0
25/05/2024,26.33333333,39,27.1,1
26/05/2024,26,32,27.2,1
27/05/2024,25.33333333,34.33333333,26.7,1
29/05/2024,27.66666667,36.66666667,27.6,1
30/05/2024,28,38.33333333,27.8,0
31/05/2024,26.33333333,40.66666667,27.5,1
01/06/2024,27.66666667,39.66666667,26.1,1
02/06/2024,25.33333333,36,25.9,1
05/06/2024,26,36,27.4,0
06/06/2024,25.33333333,38,26.5,1
07/06/2024,26,37,27.5,0
08/06/2024,25,38,26.9,0
09/06/2024,26,37.66666667,26.8,0
10/06/2024,27,38.66666667,27.7,0
12/06/2024,24.33333333,37.33333333,27.7,0
13/06/2024,27,38,27.9,0
14/06/2024,28.66666667,36,27.1,0
15/06/2024,25.33333333,37.66666667,26.9,1
16/06/2024,26.33333333,38,26.5,0
17/06/2024,28,36.33333333,26.5,0
19/06/2024,25.33333333,36.66666667,27.1,0
20/06/2024,26,36.66666667,26.2,0
21/06/2024,27.33333333,37.33333333,26.2,1
01/07/2024,25,38,26.3,0
03/07/2024,26.33333333,36.66666667,27.3,0
04/07/2024,26.66666667,37,26.5,1
05/07/2024,25,36.66666667,27.6,0
06/07/2024,25.66666667,34.33333333,26.9,1
08/07/2024,26,36.33333333,25.9,1
10/07/2024,25.33333333,38,25.9,0
11/07/2024,26,37.66666667,26.4,0
12/07/2024,25.33333333,38.66666667,26.1,1
13/07/2024,26.33333333,37.33333333,27.1,0
14/07/2024,27,38,26.8,0
15/07/2024,28.66666667,31,27.2,0
17/07/2024,25.33333333,33.66666667,28,0
18/07/2024,26.33333333,38,28.4,0
19/07/2024,28,36.66666667,28,0
20/07/2024,25.33333333,37.33333333,28.3,0
21/07/2024,26,40.66666667,28.4,0
22/07/2024,27.33333333,37.33333333,28.1,0
24/07/2024,25.66666667,33.33333333,29,0
25/07/2024,26.33333333,36.66666667,29.2,0
26/07/2024,26.66666667,37,29.2,0
27/07/2024,25,38,29.5,0
28/07/2024,25.66666667,31.66666667,29.8,0
29/07/2024,26,40.33333333,28.6,0
01/08/2024,26.66666667,39,28.7,0
02/08/2024,27.66666667,37.66666667,28.3,0
03/08/2024,25.66666667,32.33333333,28,1
04/08/2024,25.66666667,37,25.9,1
05/08/2024,26.66666667,37,27,0
07/08/2024,25.66666667,41.33333333,25.8,1
08/08/2024,27.33333333,40.66666667,26.9,1
09/08/2024,25.66666667,38.66666667,27.2,1
10/08/2024,25.66666667,37.33333333,26.8,1
11/08/2024,26.33333333,40.33333333,25.1,1
12/08/2024,26.66666667,38.33333333,26.7,0
14/08/2024,25,38,27.5,0
15/08/2024,27.33333333,39.33333333,27.4,1
16/08/2024,26.66666667,33.66666667,26.3,1
17/08/2024,25.66666667,30.66666667,25.8,1
18/08/2024,27.66666667,41.33333333,27.5,1
19/08/2024,25.66666667,40.33333333,26.5,1
21/08/2024,26.33333333,39.33333333,25.5,0
22/08/2024,26,37,26.1,1
23/08/2024,26.66666667,41.33333333,25.7,1
24/08/2024,25.66666667,40.66666667,26.3,1
25/08/2024,27,38.66666667,25.1,1
26/08/2024,25.66666667,37.33333333,25.5,1
28/08/2024,25.66666667,40.33333333,26.1,0
29/08/2024,27.33333333,39,27.1,0
30/08/2024,25.33333333,38.33333333,27.3,0
04/09/2024,26.66666667,37.66666667,27.1,0
05/09/2024,26.33333333,37,26.9,0
06/09/2024,25.33333333,36,27.2,1
07/09/2024,26.66666667,40.33333333,26.8,1
08/09/2024,25.66666667,41,27,0
09/09/2024,27.66666667,38.33333333,26.3,1
11/09/2024,26.33333333,37.33333333,27.2,0
12/09/2024,27.66666667,40.66666667,26.3,1
13/09/2024,25.66666667,41,26,0
14/09/2024,26,38,27,0
15/09/2024,26.33333333,36.33333333,26.5,1
18/09/2024,26.33333333,39,26,1
19/09/2024,25.66666667,38,27,0
20/09/2024,27.66666667,37.66666667,27.3,0
22/09/2024,25.33333333,39.66666667,27.8,0
23/09/2024,26.33333333,36.66666667,27.8,0
25/09/2024,26,39.66666667,26.8,0
26/09/2024,25,36,24.9,1
27/09/2024,26.66666667,36.33333333,26.8,0
28/09/2024,25,36,26.7,0
29/09/2024,25.33333333,38.33333333,26.1,0
30/09/2024,26.33333333,39,26.3,1
01/10/2024,24.33333333,40.66666667,26,1
04/10/2024,23.66666667,37.33333333,25.9,1
04/10/2024,23.33333333,38,25.9,1
06/10/2024,25,36.66666667,25.7,1
06/10/2024,23,37,25.7,1
06/10/2024,23.33333333,38,25.7,1
09/10/2024,23.66666667,38.33333333,27.3,0
09/10/2024,25.66666667,40.33333333,27.3,0
12/10/2024,25.66666667,39,25.7,1
12/10/2024,23.33333333,37.66666667,25.7,1
12/10/2024,26.33333333,36.66666667,25.7,1
15/10/2024,25.66666667,37,25.8,1
15/10/2024,27,37,25.8,1
15/10/2024,25.66666667,41.33333333,25.8,1
19/10/2024,23.33333333,40.66666667,27.3,0
19/10/2024,24.66666667,38.66666667,27.3,0
22/10/2024,23,37.33333333,28.2,0
22/10/2024,24,40.33333333,28.2,0
22/10/2024,24.33333333,38.33333333,28.2,0
26/10/2024,23.66666667,38,26.1,0
26/10/2024,23.66666667,39,26.1,0
26/10/2024,24.66666667,38,26.1,0
29/10/2024,24.33333333,37.66666667,27.5,0
29/10/2024,24.33333333,39.66666667,27.5,0
03/11/2024,23.33333333,36.66666667,26.7,0
03/11/2024,22.66666667,39.66666667,26.7,0
05/11/2024,25.33333333,36,26.5,0
05/11/2024,26.33333333,36.33333333,26.5,0
05/11/2024,22.33333333,36,26.5,0
08/11/2024,24,38.33333333,26.1,0
08/11/2024,24.33333333,39,26.1,0
09/11/2024,23,40.66666667,26.4,1
09/11/2024,24.66666667,37.33333333,26.4,1
09/11/2024,23.66666667,34.66666667,26.4,1
12/11/2024,23.33333333,35.33333333,26.5,0
12/11/2024,22,31,26.5,0
13/11/2024,23.66666667,34.66666667,26.8,0
13/11/2024,22.66666667,31,26.8,0
14/11/2024,23.33333333,40.33333333,26.7,1
14/11/2024,23.66666667,39,26.7,1
14/11/2024,23.66666667,37.66666667,26.7,1
19/11/2024,24.66666667,36,25.5,1
19/11/2024,24.33333333,37,25.5,1
23/11/2024,23,36,26.1,1
23/11/2024,22.33333333,34,26.1,1
23/11/2024,24.33333333,38,26.1,1
25/11/2024,24.33333333,33.33333333,26.1,0
25/11/2024,24.66666667,34.33333333,26.1,0
25/11/2024,22.33333333,40.66666667,26.1,0
27/11/2024,23.33333333,41,25.5,1
27/11/2024,24.66666667,38,25.5,1
28/11/2024,25.33333333,36.33333333,25.6,1
28/11/2024,24.33333333,39,25.6,1
28/11/2024,24.33333333,37,25.6,1
30/11/2024,24.66666667,37.66666667,26.6,0
30/11/2024,26,35.33333333,26.6,0
02/12/2024,24.33333333,35.33333333,26,1
02/12/2024,24.66666667,39.66666667,26,1
04/12/2024,25.66666667,35.66666667,25.7,1
04/12/2024,27,36.33333333,25.7,1
04/12/2024,28.33333333,39.33333333,25.7,1
06/12/2024,25,38.33333333,27.8,0
06/12/2024,26.66666667,36,27.8,0
07/12/2024,22.33333333,34.33333333,27.9,0
07/12/2024,24.66666667,36.66666667,27.9,0
09/12/2024,22.33333333,34.33333333,24.8,1
09/12/2024,26.66666667,36.66666667,24.8,1
13/12/2024,23.33333333,35.66666667,26.5,0
13/12/2024,24.33333333,36.66666667,26.5,0
16/12/2024,26,34.66666667,26.5,1
16/12/2024,24.33333333,40.33333333,26.5,1
19/12/2024,24.33333333,36.33333333,26.1,1
19/12/2024,24.66666667,37.66666667,26.1,1
21/12/2024,23,36.66666667,25.6,1
21/12/2024,21.33333333,31,25.6,1
21/12/2024,21,31.33333333,25.6,1
24/12/2024,24.66666667,38,25.8,1
24/12/2024,22.66666667,35.33333333,25.8,1
27/12/2024,24,33.66666667,26.1,0
27/12/2024,24.33333333,32.33333333,26.1,0
27/12/2024,23,36.66666667,26.1,0
28/12/2024,22.33333333,35,26,1
28/12/2024,21.66666667,34.33333333,26,1
30/12/2024,24.33333333,39,25.8,1
30/12/2024,23.66666667,31.33333333,25.8,1
30/12/2024,24,33.66666667,25.8,1
